Repository: tmarcato96/oled-gf

### oledgf Installation

## Creating Development environment

To ensure a standardized environment for development the project has to be built within a Docker container.

In order to do so it requires:

- Docker
- An X11 server to forward the application UI

#### Windows

- Download and install [XServer](https://sourceforge.net/projects/vcxsrv/)

#### Mac

- Download and install [XQuartz](https://www.xquartz.org/)
- In XQuartz settings, under Security tab, check "Allow connections from network clients"
- Restart XQuartz
- In a terminal on the host, run `xhost +localhost`

### Create Dev Container Image

First clone the main repo and enter root dir of project
```
git clone https://gitlab.ethz.ch/tmarcato/oledgf.git
cd oledgf
```

Open terminal and run
```
docker build -t test:0.0.1 -f Dockerfile .
```
to build the docker image `test` that will contain the dev environment.

### Run the container

In the terminal

```
docker run -it --rm --name=test --mount type=bind,source=${PWD},target=/src test:0.0.1 bash
```
If you are running docker from Git Bash on Windows you should run 

```
winpty docker run -it --rm --name=test --mount type=bind,source=${PWD},target=/src test:0.0.1 bash
```

You will be now in the bash terminal of the container (based on Ubuntu).

Navigate to the `src` directory which is mapped to the project root.

```
cd ./src
```

## TO DOs

- Adjust Simulation configuration from JSON input file after refactoring (Tommaso)
- We should probably support some standard input files as given from our experimental setups
- Work on a standardized output format for all the important simulation and fitting results
- Turn application into CLI with [CLI11](https://github.com/CLIUtils/CLI11)
- Test and build on different platforms. Maybe experiment with Workflows as well

File: mat/ITO.txt
# SETFOS Semiconducting Thin Film Optics Simulator (c)
# Example material file
#
# ITO, from Woollam VASE
# nm NK
300	2.3272	0.17177
310	2.2661	0.085194
320	2.2208	0.040936
330	2.1892	0.017788
340	2.1606	0.0060158
350	2.1213	0.00059941
360	2.1039	0
370	2.0869	0
380	2.0725	0
390	2.0596	0
400	2.0428	0
410	2.0225	0
420	2.0073	0
430	1.9974	0
440	1.9889	0
450	1.9799	0
460	1.9709	0
470	1.9623	0
480	1.9533	0
490	1.9458	0
500	1.9382	0
510	1.9304	0
520	1.9227	0
530	1.9132	0
540	1.9037	0
550	1.8957	0
560	1.8877	0
570	1.8801	0
580	1.8705	0
590	1.8528	0
600	1.8501	0
610	1.8419	0
620	1.8337	0
630	1.8253	0
640	1.8151	0
650	1.8049	0
660	1.7938	0
670	1.7711	0
680	1.7564	0
690	1.7495	0
700	1.7419	0
710	1.7349	0
720	1.7265	0
730	1.7201	0
740	1.7134	0
750	1.7043	0
760	1.6924	0
770	1.6823	0
780	1.6702	0
790	1.6653	0
800	1.6556	0
810	1.6457	0
820	1.6418	0
830	1.6257	0
840	1.6152	0
850	1.6022	0
860	1.59	0
870	1.5804	0
880	1.5701	0
890	1.5595	0
900	1.5486	0
910	1.5368	0
920	1.5261	0
930	1.5119	0.010563
940	1.4999	0.014212
950	1.4874	0.017083
960	1.4745	0.012743
970	1.4596	0.019391
980	1.4451	0.023762
990	1.429	0.033678
1000	1.4205	0.020348
1010	1.4001	0.029444
1020	1.3948	0.016692
1030	1.3774	0.019695
1040	1.3666	0.022445
1050	1.3504	0.033971
1060	1.3397	0.020103
1070	1.3235	0.034164
1080	1.3052	0.048181
1090	1.2925	0.029945
1100	1.2791	0.026621
1110	1.2548	0.029066
1120	1.2527	0.035844
1130	1.2389	0.055534
1140	1.2199	0.044115
1150	1.1939	0.048886
1160	1.1748	0.053022
1170	1.1508	0.060769
1180	1.1624	0.055794
1190	1.1129	0.051401
1200	1.0829	0.076532
1210	1.0677	0.063571
1220	1.0469	0.078344
1230	1.0199	0.07956101
1240	0.9949	0.084468
1250	0.97319	0.090149
1260	0.95417	0.1135
1270	0.90905	0.089492
1280	0.89266	0.1024
1290	0.8681	0.11259
1300	0.83814	0.10829
1310	0.81038	0.12888
1320	0.7804	0.14374
1330	0.75296	0.15344
1340	0.72653	0.16022
1350	0.69995	0.16723
1360	0.67124	0.18744
1370	0.64303	0.21696
1380	0.6183	0.21086
1390	0.59126	0.24526
1400	0.56575	0.27611
1410	0.5415	0.29985
1420	0.51851	0.33408
1430	0.49354	0.3383
1440	0.47197	0.37238
1450	0.4531	0.40123
1460	0.43034	0.42457
1470	0.41816	0.47092
1480	0.40465	0.51055
1490	0.37174	0.50272
1500	0.36511	0.54873
1510	0.35511	0.58101
1520	0.34753	0.61686
1530	0.3387	0.65145
1540	0.33842	0.69405
1550	0.34171	0.73782
1560	0.3179	0.74437
1570	0.31885	0.7813
1580	0.31502	0.8102
1590	0.31101	0.84051
1600	0.31169	0.87257
1610	0.31358	0.9024
1620	0.31048	0.92359
1630	0.3035	0.94685
1640	0.30851	0.97608
1650	0.30995	0.99969
1660	0.30543	1.0251
1670	0.31097	1.0566
1680	0.31744	1.085
1690	0.32112	1.1187
1700	0.30051	1.113

File: mat/PEDOT_BaytronP_AL4083.txt
# SETFOS Semiconducting Thin Film Optics Simulator (c)
# Example material file
#
# Baytron P AL 4083 
# PEDT:PSS=1:6, resistivitiy=500-5000 Ohmcm
# for OLED applications
# data from H.C. Starck, www.hcstarck.com
# wavelength (nm) n k
350 1.579 0.0065
400 1.558 0.0091
450 1.543 0.0121
500 1.531 0.0160
550 1.520 0.0203
600 1.511 0.0252
650 1.503 0.0308
700 1.496 0.0368
750 1.489 0.0435
800 1.482 0.0506
850 1.476 0.0580
900 1.471 0.0657
